Repository: RxWhizz/DFT

# BUHO: descubrimiento de perovskitas fotovoltaicas

Busca perovskitas de haluro ABX₃ con un bandgap útil para células solares. No
las prueba una a una: genera composiciones por millares, las criba con modelos
baratos, calcula con DFT solo las que sobreviven, y usa esos cálculos para
cribar mejor la vuelta siguiente.

El espacio de búsqueda son 5 cationes A (Cs, Rb, K, MA, FA), 3 metales B (Pb,
Sn, Ge) y 3 haluros X (I, Br, Cl), puros o mezclados dentro de cada sitio. Con
fracciones continuas el espacio es infinito, así que se recorre por lotes
reproducibles en vez de enumerarlo.

Motor de cálculo: **GPAW**. Estructuras: **ASE**. Se conduce desde una
aplicación de escritorio o desde la línea de comandos.

## Las dos mitades

El repositorio hace dos cosas distintas, y entender dónde acaba una y empieza la
otra explica casi todo lo demás.

**Descubrimiento** (`src/buho/`): mucho material, poco cálculo por material.
Recorre el espacio composicional buscando candidatos prometedores. El DFT que
usa es deliberadamente barato: PBE, Γ-only, single-point. No busca el número
correcto, busca separar lo que merece la pena de lo que no.

**Caracterización** (`src/dft_cspbi3/`): un material, mucho cálculo. Cuando un
candidato pasa el cribado, este workflow de 26 pasos lo caracteriza en serio:
relajación, SCF, bandas, DOS, acoplamiento espín-órbita, meta-GGA (SCAN,
r²SCAN), híbridos (HSE06), fonones, masas efectivas, límite de
Shockley-Queisser. Ahí sí importa el número exacto.

El puente entre las dos son las **top-8**: los mejores candidatos del cribado
pasan al workflow profundo, y lo que este devuelve reentrena el modelo que hace
el cribado.

## El ciclo

```
     generar             cribar           calcular        aprender
  ─────────────   ───────────────────   ────────────   ─────────────
  Composiciones   Cascada de 3 tiers:   DFT barato:    Reentrenar el
  ABX₃ mixtas,    física, surrogate     PBE, Γ-only,   surrogate con
  por lotes       y MLFF                single-point   lo calculado
        ▲                                                    │
        └────────────────────────────────────────────────────┘
```

Cada vuelta criba mejor, porque el modelo aprende de los cálculos que él mismo
pidió. Eso es lo que separa el aprendizaje activo de un simple «predecir y
filtrar»: el modelo no espera datos, los encarga.

### 1. Generación

`src/buho/generator/heuristic_generator.py` compone candidatos ABX₃ mezclando
dentro de cada sitio: dos cationes A, dos metales B, o hasta tres haluros X.
Las fracciones pueden venir de una rejilla discreta o muestrearse de forma
continua, que es el modo por defecto.

Un candidato mixto sale con sus fracciones por sitio, no como una etiqueta
suelta: `Cs₀.₅₂FA₀.₄₈SnI₃` son dos cationes A con sus proporciones, y de ahí se
derivan radios y electronegatividades efectivos. Los radios son Shannon 1976,
con Kieslich 2014 para MA y FA.

El muestreo es reproducible: la semilla de cada lote es `random_seed + N`, así
que el lote 7 sale igual hoy que dentro de un año. Un registro persistente evita
repetir composiciones ya vistas entre lotes.

### 2. Cribado

`src/buho/screening/cascade.py` es una torre de tres tiers. Lo importante no es
que puntúe, sino que **cada tier descarta y el siguiente solo evalúa lo que
sobrevivió**: ahí está todo el ahorro.

| Tier | Qué mira | Coste por candidato |
|---|---|---|
| 0. Física | Factor de Goldschmidt (0.80–1.10), octaédrico (0.40–0.90), neutralidad de carga, volumen | µs |
| 1. Surrogate | Bandgap predicho ± σ contra la ventana fotovoltaica de 1.1–1.8 eV | ~2 ms |
| 2. MLFF | Se construye la estructura y MEGNet/M3GNet dan energía de formación | ~0.5 s |

El Tier 1 criba **con holgura de σ**, y es una decisión deliberada. El surrogate
tiene un MAE de unos 0.31 eV y la ventana mide 0.7 eV de ancho: cribar por la
estimación puntual tiraría materiales cuyo bandgap real sí cae dentro. Un
candidato con Eg = 0.95 ± 0.18 eV sigue siendo plausible frente a un límite de
1.1 eV, así que pasa. El Tier 2 aplica la misma idea con la discrepancia entre
MEGNet y M3GNet.

Los descartados **no desaparecen**: siguen en el resultado con `dropped_at_tier`
y `drop_reason`, porque sin esa traza no se puede auditar por qué se fue un
material. Todo se vuelca a `cascade_scores.csv`.

El ranking final combina tres términos:

```
total = band_score(cercanía a 1.45 eV) + stab_score(energía de formación) + β·σ
```

Ese último término es la exploración: premia a los candidatos sobre los que el
modelo está inseguro, no solo a los que ya parecen buenos. Es una adquisición
tipo UCB.

### 3. Cálculo

Los supervivientes se materializan como cristales (`src/buho/structure/`): celda
unitaria para composiciones puras, supercelda 2×2×2 de 40 átomos para las
mezclas. MA y FA se sustituyen por un pseudoátomo, porque una molécula orgánica
completa no cabe en el presupuesto de un cribado.

### Paso 2: Descargar los datasets PAW

```bash
gpaw install-data ~/.gpaw/datasets

File: data/dielectric_lit.csv
material,A,B,X,eps_inf,source
CsPbI3,Cs,Pb,I,4.47,Filip2014_GW
CsPbBr3,Cs,Pb,Br,4.05,Filip2014_GW
CsPbCl3,Cs,Pb,Cl,3.69,Filip2014_GW
MAPbI3,MA,Pb,I,4.80,Brivio2014_PRB
MAPbBr3,MA,Pb,Br,4.20,Brivio2014_PRB
MAPbCl3,MA,Pb,Cl,3.80,Brivio2014_PRB
FAPbI3,FA,Pb,I,5.00,Even2014_JPCL
FAPbBr3,FA,Pb,Br,4.50,Even2014_JPCL
CsSnI3,Cs,Sn,I,5.70,Huang2013_PRB
CsSnBr3,Cs,Sn,Br,5.10,Huang2013_PRB
CsSnCl3,Cs,Sn,Cl,4.60,Huang2013_PRB
MASnI3,MA,Sn,I,5.50,Giorgi2014_JPCC
MASnBr3,MA,Sn,Br,4.80,Giorgi2014_JPCC
FASnI3,FA,Sn,I,5.50,estimated
FASnBr3,FA,Sn,Br,4.90,estimated
RbPbI3,Rb,Pb,I,4.70,estimated_CsPbI3_analogy
RbPbBr3,Rb,Pb,Br,4.30,estimated_CsPbBr3_analogy
CsGeI3,Cs,Ge,I,6.00,Krishnamoorthy2015
CsGeBr3,Cs,Ge,Br,5.50,Krishnamoorthy2015
CsGeCl3,Cs,Ge,Cl,4.80,Krishnamoorthy2015

File: data/surrogate_training.csv
material_id,A,B,X,r_A,r_B,r_X,chi_A,chi_B,chi_X,q_A,q_B,q_X,tolerance_t,oct_factor,a_lat_est_A,vol_est_A3,delta_chi_BX,mu_BX,is_organic_A,a_lat_mp_A,band_gap_gga_eV,Eform_eV_atom,e_above_hull_eV,Eg_target_eV,source
mp-1068340,Cs,Ge,Br,1.67,0.73,1.96,0.79,2.01,2.96,1,2,-1,0.9542,0.37245,7.6085,440.4451,0.95,2.69,0,5.6672,0.7856000000000001,-1.446721973931033,0.0,2.32,MP+exp_lit
mp-22988,Cs,Ge,Cl,1.67,0.73,1.81,0.79,2.01,3.16,1,2,-1,0.96879,0.40331,7.1842,370.7969,1.15,2.54,0,5.4617,2.153499999999999,-1.710205844931034,0.0,3.67,MP+exp_lit
mp-28377,Cs,Ge,I,1.67,0.73,2.2,0.79,2.01,2.66,1,2,-1,0.93396,0.33182,8.2873,569.1645,0.65,2.93,0,6.0828,0.9905,-1.069608593931036,0.0,1.63,MP+exp_lit
mp-600089,Cs,Pb,Br,1.67,1.19,1.96,0.79,2.33,2.96,1,2,-1,0.81486,0.60714,8.9095,707.2397,0.63,3.15,0,5.9486,1.7819,-1.6092965694310362,0.025073021999998002,2.36,MP+exp_lit
mp-23037,Cs,Pb,Cl,1.67,1.19,1.81,0.79,2.33,3.16,1,2,-1,0.82024,0.65746,8.4853,610.9403,0.83,3.0,0,5.6798,2.1878,-1.8739801989310392,0.012814112,3.04,MP+exp_lit
mp-1069538,Cs,Pb,I,1.67,1.19,2.2,0.79,2.33,2.66,1,2,-1,0.80723,0.54091,9.5884,881.5239,0.33,3.39,0,6.2751,1.4785,-1.238177400931034,0.025049344000002003,1.73,MP+exp_lit
mp-27214,Cs,Sn,Br,1.67,1.18,1.96,0.79,1.96,2.96,1,2,-1,0.81745,0.60204,8.8813,700.5255,1.0,3.14,0,5.839,0.5984,-1.560889131931036,0.011195139500000001,1.75,MP+exp_lit
mp-1070375,Cs,Sn,Cl,1.67,1.18,1.81,0.79,1.96,3.16,1,2,-1,0.82299,0.65193,8.457,604.8512,1.2,2.99,0,5.5648,0.9786999999999991,-1.554896451500002,0.022686821500000003,2.7,MP+exp_lit
mp-614013,Cs,Sn,I,1.67,1.18,2.2,0.79,1.96,2.66,1,2,-1,0.80962,0.53636,9.5601,873.7458,0.7,3.38,0,6.2862,0.449999999999999,-1.181536319931034,0.0,1.3,MP+exp_lit
FAPbBr3_lit,FA,Pb,Br,2.53,1.19,1.96,2.4,2.33,2.96,1,2,-1,1.00791,0.60714,8.9095,707.2397,0.63,3.15,1,9.08773635180951,,,,2.23,exp_lit
FAPbCl3_lit,FA,Pb,Cl,2.53,1.19,1.81,2.4,2.33,3.16,1,2,-1,1.02295,0.65746,8.4853,610.9403,0.83,3.0,1,8.654987001723343,,,,2.98,exp_lit
FAPbI3_lit,FA,Pb,I,2.53,1.19,2.2,2.4,2.33,2.66,1,2,-1,0.98661,0.54091,9.5884,881.5239,0.33,3.39,1,9.780135311947378,,,,1.48,exp_lit
FASnBr3_lit,FA,Sn,Br,2.53,1.18,1.96,2.4,1.96,2.96,1,2,-1,1.01112,0.60204,8.8813,700.5255,1.0,3.14,1,9.058886395137097,,,,2.0,exp_lit
FASnCl3_lit,FA,Sn,Cl,2.53,1.18,1.81,2.4,1.96,3.16,1,2,-1,1.02637,0.65193,8.457,604.8512,1.2,2.99,1,8.626137045050932,,,,2.9,exp_lit
FASnI3_lit,FA,Sn,I,2.53,1.18,2.2,2.4,1.96,2.66,1,2,-1,0.98953,0.53636,9.5601,873.7458,0.7,3.38,1,9.751285355274966,,,,1.41,exp_lit
MAPbBr3_lit,MA,Pb,Br,2.17,1.19,1.96,2.3,2.33,2.96,1,2,-1,0.9271,0.60714,8.9095,707.2397,0.63,3.15,1,9.08773635180951,,,,2.35,exp_lit
MAPbCl3_lit,MA,Pb,Cl,2.17,1.19,1.81,2.3,2.33,3.16,1,2,-1,0.93809,0.65746,8.4853,610.9403,0.83,3.0,1,8.654987001723343,,,,3.07,exp_lit
MAPbI3_lit,MA,Pb,I,2.17,1.19,2.2,2.3,2.33,2.66,1,2,-1,0.91152,0.54091,9.5884,881.5239,0.33,3.39,1,9.780135311947378,,,,1.55,exp_lit
MASnBr3_lit,MA,Sn,Br,2.17,1.18,1.96,2.3,1.96,2.96,1,2,-1,0.93005,0.60204,8.8813,700.5255,1.0,3.14,1,9.058886395137097,,,,2.15,exp_lit
MASnCl3_lit,MA,Sn,Cl,2.17,1.18,1.81,2.3,1.96,3.16,1,2,-1,0.94123,0.65193,8.457,604.8512,1.2,2.99,1,8.626137045050932,,,,3.2,exp_lit
MASnI3_lit,MA,Sn,I,2.17,1.18,2.2,2.3,1.96,2.66,1,2,-1,0.91422,0.53636,9.5601,873.7458,0.7,3.38,1,9.751285355274966,,,,1.2,exp_lit
mp-998176,Rb,Pb,Br,1.52,1.19,1.96,0.82,2.33,2.96,1,2,-1,0.78118,0.60714,8.9095,707.2397,0.63,3.15,0,5.9835,1.7508,-1.573023442499999,0.039393365000003004,2.79,MP+exp_lit
mp-998605,Rb,Pb,Cl,1.52,1.19,1.81,0.82,2.33,3.16,1,2,-1,0.78489,0.65746,8.4853,610.9403,0.83,3.0,0,5.7161,2.1948,-1.8286259214999991,0.038132586000002,3.13,MP+exp_lit
RbPbI3_est,Rb,Pb,I,1.52,1.19,2.2,0.82,2.33,2.66,1,2,-1,0.77594,0.54091,9.5884,881.5239,0.33,3.39,0,,,,,2.65,exp_lit
mp-998157,Rb,Sn,Br,1.52,1.18,1.96,0.82,1.96,2.96,1,2,-1,0.78367,0.60204,8.8813,700.5255,1.0,3.14,0,5.9047,0.6010000000000001,-1.4789800259999961,0.044643826000001004,1.8,MP+exp_lit
mp-998156,Rb,Sn,Cl,1.52,1.18,1.81,0.82,1.96,3.16,1,2,-1,0.78751,0.65193,8.457,604.8512,1.2,2.99,0,5.6033,0.9861000000000001,-1.760047194499999,0.022738519999999002,2.6,MP+exp_lit
